Repository: ulwuttke/SkriptWK

File: _build/html/_sources/KBV/KBV_Auswertung.md
# Auswertung

## Bewertung des Gleit-/ Sprödbruchanteils

Der Gleitbruchanteil (= 1-Sprödbruchanteil) (Anteil der zähen oder duktilen Bruchstruktur auf der Bruchfläche) lässt isch über die DIN EN ISO 148-1 Anahng C bewerten. Hierfür sind die unterschiedlichen Bruchstrukturen auf der Bruchfläche zu identifizieren: 

- die Gleitbruchbereiche sind tendentiell matt und zeigen Verformungen aus der Ebene heraus, 
- die Spröd- oder Spaltbruchanteile sind eher glänzende und verlaufen senkrecht zur Hauptbeanspruchung. 

![Anteil](KBV_SprAnt.png)


## Darstellung als "Verbrauchte Schlagenergie"-Temperatur-Kurve

Wir die verbrauchte Schlagarbeit mit unterschiedlichen Proben bei verschiedenen Temperaturen ermittelt lassen sich die Ergebnisse als "Verbrauchte Schlagenergie"-Temperatur-Kurve darstellen.

![KBV-Diagramm](KBV_Diagramm.png)

Werkstoffabhängig lassen sich unterschiedliche Charakteristiken festellen:

- spröde Werkstoffe (z.B. gehärtete Stähle) zeigen eine geringe Schlagarbeit, der Bruch ist spröde
- Baustähle (oder allg. Metalle mit krz-Kristallgitter) zeigen einen Übergang von zähem zu sprödem Bruchverhalten; im Bereich des Zäh- oder Gleitbruchs ergeben sich hohe Werte für die verbrauchte Schlagarbeit die *Hochlage*; mit sinkender Teemperatur kommt es innerhalb eines kleinen Temperaturbereichs zum *Steilabfall*, dem Wechsel von Zäh- zum Sprödbruch; der Bereich des Sprödbruchs wird als *Tieflage* bezeichnet 
- austenitische Stähle (oder Metalle mit krz-Kristallgitter) zeigen keinen Steilabfall und versagen auch bei tiefen Temperaturen noch als Zäh- bzw. Gleitbruch


## Ermittlung der Übergangstemperatur

Die Übergangstemperatur $T_t$ ist die Temperatur, die den Temperaturbereich des Steilabfalls kennzeichnet. Sie kann auf unterschiedliche Arten ermittelt werden (vgl. DIN EN ISO 148-1 Anhang D.2). Im folgenden werden nur zwei arten genannt.

```{note}
Die nach unterschiedlichen Verfahren ermittelten Übergangstemperaturen sind nicht direkt miteinander vergleichbar. Das Verfahren muss daher vorgegeben werden (z.B. in der jeweiligen Produktnorm)!
```

### Übergangstemperatur $T_{t27J}$ bei 27J verbrauchter Schlagenergie

Als Übergangstemperatur wird die Temperatur defieirt, bei der die Proben eine verbrauchte Schalgarbeit von KV=27J aufweisen:


![KBV-27J](KBV_27J.png)



### Übergangstemperatur $T_{t50\%US}$ bei 50% der verbrauchten Schlagenergie der Hochlage

Als Übergangstemperatur wird die Temperatur definiert, bei der die Proben eine verbrauchte Schalgarbeit von 50% der Schlagenergie der Hochlage aufweisen:


![KBV-50US](KBV_50US.png)

File: _build/html/_sources/KBV/KBV_Besch.md
# Versuchsdurchführung

(abl)=
## Ablauf

Im Kerbschlagbiegeversuch wird die Kerbprobe mit einem Pendelhammer zerschlagen und die Kerbschlagenergie (-arbeit) ermittelt, die zum Zerschlagen der Kerbprobe benötigt wird. Hierzu wird der Pendelhammer zunächst in einer Position arretiert und dann gelöst, so dass der Hammer frei herunterschwingt und dann auf der niedrigsten Position auf die Probe trifft und diese (hoffentlich) zerschlägt. Da für das Durchschlagen der Probe Energie verbraucht wird, erreicht der Hammer nach dem Durchschwingen nicht mehr die Ausgangshöhe ($h_1$) sondern nur noch eine geringere Höhe ($h_4$). Die daraus resultierende Differenz in der potentiellen Energie ist die Kerbschlagenergie (-arbeit).

![Ablauf](KBVAbl.png)

Bei gegebener Masse des Pendelhammers $m$ ergibt sich die Kerbschlagenergie mit der Erdbeschleunigung $g$ wie folgt:

- potentielle Anfangsenergie $K_p=E_1=m \cdot g \cdot h_1$
- potentielle energie des Hammers, nach dem Durchschlagen der Probe $E_4=m \cdot g \cdot h_4$
- **verbrauchte Schlagenergie** $KU\text{ bzw. }KV=E_1-E_4=m \cdot g\cdot(h_1-h_4)$ 

Bei Prüfmaschinen mit Schleppzeiger lassen sich die Höhen direkt aus der Winkellage berechnen bzw. wird die Winkelskala direkt in Schlagenergie angegben.

Wird die Prüfung ohne eingelegte Probe druchgeführt, wird aufgrund der Reibung im Lager und am Schleppzeiger, dem Luftwiderstand, usw. auch nicht mehr die Ausgangshöhe erreicht. Diese dann angezeigte "Verlsutenergie" (auch Leerlaufarbeit) wird gem DIN EN ISO 148-1 mit $K_1$ bezeichnet.


## Kerbproben

Als Normal-Proben nach DINENISO 148-1 werden quaderfüörmige gekerbte Proben mit einer Länge von $55\text{ mm}$ und einem Querschnitt von $10\text{ mm}x 10\text{ mm}$ verwendet. Bei der Kerbe werden die V-Form (Kerbwinkel von $45°$, eine Kerbtiefe von $2 \text{ mm}$, Kerbradius von $0,25 \text{mm}$) und die U-Form (Kerbtiefe von $5 \text{mm}$, Kerbradius von $1 \text{ mm}$). Sind diese Abmessungen nicht realisierbar können Untermaßproben definiert werden. Eine ältere Probenform ist die DVM-U-Probe (Kerbtiefe von $3 \text{ mm}$, Kerbradius von $1 \text{ mm}$). 


![Proben](KBVProben.png)


```{note}
Die mit unterschiedlichen Kerbproben ermittelten Schlagenergien und die daraus abgeleiteten Übergangstemperaturen sind nicht direkt vergleichbar!
Mit der Kerbform ändert sich der mehrachsige Spannungszustand in der Kerbe und damit eine für das Versagen kritische Größe: Je schärfer die Kerbe, desto geringer ist - bei gleichen anderen Randbedingungen - die verbrauchte Schlagenergie.
```


(bez)=
## Bezeichnung

Die verbruachte Schlagarbeit wird nach DIN EN ISO 148-1 Anhang NA wie folgt angegeben:

![Bez](KBVBez.png)
